Repository: TommyMerlin/Blog-Markdown

File: 复合材料-位移、变形、应变基本概念.md
---
title: 位移、变形、应变基本概念
date: 2020-08-21 15:51:35
tags:
- 复合材料
categories:
- 复合材料
mathjax: true
---

**学习资料**

- 1.[【原创】位移、变形、应变基本概念](https://mp.weixin.qq.com/s?__biz=MzI3MTE3OTgzNA==&mid=2649176644&idx=2&sn=c6839f03b2760c5ef8d6ec66c1cdb5c5&chksm=f2d65311c5a1da071d941e34690e8d39f79e203aa2c737de739a14041d0f7375420990510b66&scene=21#wechat_redirect)
- 2.[【原创】关于变形梯度](https://mp.weixin.qq.com/s?__biz=MzI3MTE3OTgzNA==&mid=2649176644&idx=1&sn=b55f92ba4f91232c95d588e61aa853b8&chksm=f2d65311c5a1da0712b6533e614d85a0499c4b739c09c42ed7409cc0b4078024dce35941f607&scene=21#wechat_redirect)


## 1.力学基本概念

- 位移：物体位置的变化（分为刚体位移和变形两部分）
- 变形：物体受外力作用而产生体积或形状的改变
- 应变：外力作用下物体局部的相对变形
- 应力：单位面积上的内力
- 强度：材料在外力作用下抵抗永久变形和断裂的能力，表征的是承载能力
- 刚度：材料在载荷作用下抵抗弹性变形的能力

<!-- more -->

## 2.小变形假设

小变形假设，是指构件因外力作用而产生的变形量远远小于其原始尺寸，这样在研究平衡问题时，就**可忽略构件的变形**，按其原始尺寸进行分析，使计算得以简化。在弹性力学中，小变形假设指物体在外力作用下产生的变形与其本身几何尺寸相比很小，可以不考虑因变形而引起的尺寸变化。这样，就可以用变形以前的几何尺寸来建立各种方程。此外，**应变的二阶微量可以忽略不计**，从而使得几何方程线性化。

- 小变形假设是弹性力学几何方程成立的前提条件
- 小变形假设也是线弹性有限元分析的前提条件

## 3.位移、变形及应变

以下面所示一维杆为例，原始构型为 AB，变形后构型为 A'B'。

<img src="https://aliyun-oss-coderhuye.oss-cn-hangzhou.aliyuncs.com/blog/2021-06-19-1-10f16a.png" alt="1" style="width:400px;" />

- 位移：矢量AA’代表的是A点的位移，矢量BB’代表B点的位移，杆AB上任意一点的位移可以有A点和B点的位移插值得到。

- 变形：杆的伸长量，定义为 $\Delta L=L^{'}-L$。

- 应变：局部的相对变形，材料力学或者弹性力学中的定义为：$\varepsilon=\frac{\Delta L}{L}=\frac{L^{'}-L}{L}$。

  二维问题中，定义为：$\varepsilon_{x}=\frac{\partial u}{\partial x}, \quad \varepsilon_{y}=\frac{\partial v}{\partial y}, \quad \gamma_{x y}=\frac{\partial v}{\partial x}+\frac{\partial u}{\partial y}$


## 4.小变形假设下应变的推导

- 在 O-X-Y坐标系下，PABC 组成一个结构构型，为原始构型。

- 在受到外界作用（外力或者温度场）时，PABC 四点分别移动到了 P'A'B'C' 位置，形成种新的构型，为当前构型。 

<img src="https://aliyun-oss-coderhuye.oss-cn-hangzhou.aliyuncs.com/blog/2021-06-19-2-778726.png" alt="2" style="width:400px;" />

设 $PA=dx$，$PB=dy$，P 点的坐标为 $P[x,y]$。

$AB$ 两点的坐标为：$A[x+dx,y]$，$B[x,y+dy]$。

设 P' 相对于 P 点的位移函数为 $(u(x,y),v(x,y))$。u，v 为作用对象的坐标点的函数。

$$\mathbf{P P}^{\prime}=(u(x, y), v(x, y))$$

变形后 P'A'B' 三点的坐标为：

$$
\begin{array}{l}
P^{\prime}[x+u, y+v] \\
A^{\prime}[x+d x+u(x+d x, y), y+v(x+d x, y)] \\
B^{\prime}[x+u(x, y+d y), y+d y+v(x, y+d y)]
\end{array}
$$

对 $P[x,y]$ 点进行**泰勒级数展开，忽略高阶项**：

$$
\begin{aligned}
&u(x+d x, y)=u(x, y)+\left.\frac{\partial u}{\partial x}\right|_{P} d x+\left.\frac{1}{2} \frac{\partial^{2} u}{\partial x^{2}}\right|_{P}(d x)^{2}+\cdots \approx u(x, y)+\left.\frac{\partial u}{\partial x}\right|_{P} d x\\
&v(x+d x, y)=v(x, y)+\left.\frac{\partial v}{\partial x}\right|_{P} d x+\left.\frac{1}{2} \frac{\partial^{2} v}{\partial x^{2}}\right|_{P}(d x)^{2}+\cdots \approx v(x, y)+\left.\frac{\partial v}{\partial x}\right|_{P} d x\\
&u(x, y+d y)=u(x, y)+\left.\frac{\partial u}{\partial y}\right|_{P} d y+\left.\frac{1}{2} \frac{\partial^{2} u}{\partial y^{2}}\right|_{P}(d y)^{2}+\cdots \approx u(x, y)+\left.\frac{\partial u}{\partial y}\right|_{P} d y\\
&v(x, y+d y)=v(x, y)+\left.\frac{\partial v}{\partial y}\right|_{P} d y+\left.\frac{1}{2} \frac{\partial^{2} v}{\partial y^{2}}\right|_{P}(d y)^{2}+\cdots \approx v(x, y)+\left.\frac{\partial v}{\partial y}\right|_{P} d y
\end{aligned}
$$

可得**点坐标**：

$$
\begin{aligned}
&P[x, y] \quad P^{\prime}[x+u, y+v]\\
&A[x+d x, y] \quad A^{\prime}\left[x+d x+u(x, y)+\left.\frac{\partial u}{\partial x}\right|_{P} d x, y+v(x, y)+\left.\frac{\partial v}{\partial x}\right|_{P} d x\right]\\
&B[x, y+d y] \quad B^{\prime}\left[x+u(x, y)+\left.\frac{\partial u}{\partial y}\right|_{p} d y, y+d y+v(x, y)+\left.\frac{\partial v}{\partial y}\right|_{p} d y\right]
\end{aligned}
$$

**矢量**：

$$
\begin{array}{l}
P A=(d x, 0) \quad P B=(0, d y) \\
P^{'}A^{'}=\left(d x+\left.\frac{\partial u}{\partial x}\right|_{P} d x,\left.\frac{\partial v}{\partial x}\right|_{P} d x\right) \\
P^{'}B^{'}=\left(\left.\frac{\partial u}{\partial y}\right|_{P} d y, d y+\left.\frac{\partial v}{\partial y}\right|_{P} d y\right)
\end{array}
$$

<img src="https://aliyun-oss-coderhuye.oss-cn-hangzhou.aliyuncs.com/blog/2021-06-19-3-0247d9.png" alt="3" style="width:350px;" />

线段 **PA 的伸长量**：$P^{\prime} A^{\prime}-P A=\left(\left.\frac{\partial u}{\partial x}\right|_{P} d x,\left.\frac{\partial v}{\partial x}\right|_{P} d x\right)$

**PA 的线应变**：$\begin{aligned}
\varepsilon_{x} &=\frac{P^{\prime} A^{\prime}-P A}{P A} \approx \frac{\left(P^{\prime} A^{\prime}\right)_{x}-P A}{P A}=\frac{\left(u+\frac{\partial u}{\partial x} \mathrm{d} x\right)-u}{\mathrm{d} x}=\frac{\partial u}{\partial x}
\end{aligned}$

同理，**PB 的线应变**：$\varepsilon_{y}=\frac{\partial v}{\partial y}$

**PA 的转角**：$\alpha \approx \sin \alpha=\frac{\left(v+\frac{\partial v}{\partial x} \mathrm{d} x\right)-v}{\mathrm{d} x}=\frac{\partial v}{\partial x}$

同理，**PB 的转角**：$\beta=\frac{\partial u}{\partial y}$

**PA 与 PB 之间的转角**：$\gamma_{x y}=\alpha+\beta=\frac{\partial v}{\partial x}+\frac{\partial u}{\partial y}$

**完整的几何方程**：

$$
\varepsilon_{x}=\frac{\partial u}{\partial x}, \quad \varepsilon_{y}=\frac{\partial v}{\partial y}, \quad \gamma_{x y}=\frac{\partial v}{\partial x}+\frac{\partial u}{\partial y}
$$

## 5.变形梯度

### 5.1 构型描述

在有限变形理论中经常会遇到**变形梯度**这个概念，Abaqus 子程序开发编写程序的过程中也会遇到对变形梯度的操作。

假设材料点初始坐标为 $\mathbf{X}$，材料点当前坐标为 $\boldsymbol{x}$。

**当前坐标可以看做初始坐标与时间的常数**，即
$$
\boldsymbol{x}=\boldsymbol{x}(\mathbf{X},t) \quad x_k=x_k(X_K,t),k=1,2,3;K=I,II,III
$$
**位移**：$\boldsymbol{u}=\boldsymbol{x}-\boldsymbol{X}$

**速度**：$\boldsymbol{v}=\dot{\boldsymbol{u}}=\frac{\partial{\boldsymbol{x}(X_K,t)}}{\partial t}$

**加速度**：$\boldsymbol{a}=\dot{v}=\ddot{u}=\frac{\partial^2{\boldsymbol{x}(X_K,t)}}{\partial t^2}$

<img src="https://aliyun-oss-coderhuye.oss-cn-hangzhou.aliyuncs.com/blog/2021-06-19-4-fe0265.png" alt="4" style="width:400px;" />

**变形前**：$\overline{PQ}=d\mathbf{X}=dX_K\cdot \mathbf{E}_K$				$\mathbf{E}_K$ 沿着 PQ 方向的单位向量

**变形后**：$\overline{pq}=d\boldsymbol{x}=dx_k\cdot \boldsymbol{e}_k$						 $\boldsymbol{e}_k$ 沿着 PQ 方向的单位向量

$d\mathbf{X}\to d\boldsymbol{x}$ 既有长度的变化，又有方向的变化。

<img src="https://aliyun-oss-coderhuye.oss-cn-hangzhou.aliyuncs.com/blog/2021-06-19-5-3b4915.png" alt="5" style="width:350px;" />

### 5.2 变形梯度

P 点的坐标：$\mathbf{X}$

Q 点的坐标：$\mathbf{X}+d\mathbf{X}$

p 点的坐标：$\boldsymbol{x}=\boldsymbol{x}(\mathbf{X},t) \quad\quad x_k=x_k(X_K,t)$

q 点的坐标：$\boldsymbol{x}+d\boldsymbol{x}$

从 Q 点出发，q 点的坐标还可以写为：$\boldsymbol{x}(\mathbf{X}+d\mathbf{X},t)$，即 $\boldsymbol{x}+d\boldsymbol{x}=\boldsymbol{x}(\mathbf{X}+d\mathbf{X},t)$，分量形式：$x_k+dx_k=x_k(X_K+dX_K,t)$

p、q 两点联立：$d \boldsymbol{x}=\boldsymbol{x}(\mathbf{X}+d \mathbf{X}, t)-\boldsymbol{x}(\mathbf{X}, t)=\frac{\boldsymbol{x}(\mathbf{X}+d \mathbf{X}, t)-\boldsymbol{x}(\mathbf{X}, t)}{d \mathbf{X}} d \mathbf{X}=\frac{\partial \boldsymbol{x}}{\partial \mathbf{X}} d \mathbf{X}$，$dx_k=\frac{\partial x_k}{\partial  X_K}dX_K$

定义**变形梯度**：$\boldsymbol{F}=\frac{\partial \boldsymbol{x}}{\partial \mathbf{X}}=Grad \boldsymbol x \quad\quad F_{kK}=\frac{\partial x_k}{\partial X_K}\overset{简写}=x_{k,K}$

**展开形式**：$F=\left[\begin{array}{lll}\frac{\partial x_{1}}{\partial X_{1}} & \frac{\partial x_{1}}{\partial X_{2}} & \frac{\partial x_{1}}{\partial X_{3}} \\ \frac{\partial x_{2}}{\partial X_{1}} & \frac{\partial x_{2}}{\partial X_{2}} & \frac{\partial x_{2}}{\partial X_{3}} \\ \frac{\partial x_{3}}{\partial X_{1}} & \frac{\partial x_{3}}{\partial X_{2}} & \frac{\partial x_{3}}{\partial X_{3}}\end{array}\right]$

可以认为，变形梯度是原始构型向当前构型**映射的媒介**。

变形梯度表示的是 $d\boldsymbol{x}$ 和 $d\mathbf{X}$ 之间的关系，把初始构型中的微向量 $d\mathbf{X}$ 映射到当前构型中的微向量 $d\boldsymbol{x}$。

又因 $\boldsymbol{u}=\boldsymbol{x}-\boldsymbol{X}$，所以 $\boldsymbol{F}=\frac{\partial \boldsymbol{x}}{\partial \mathbf{X}}=\frac{\partial \boldsymbol{u+X}}{\partial \mathbf{X}}=\mathop{\underline{\frac{\partial \boldsymbol{u}}{\partial \mathbf{X}}}}\limits_{位移梯度}+I$

### 5.3 实例

<img src="https://aliyun-oss-coderhuye.oss-cn-hangzhou.aliyuncs.com/blog/2021-06-19-6-69e8e0.png" alt="6" style="width:600px;" />

<img src="https://aliyun-oss-coderhuye.oss-cn-hangzhou.aliyuncs.com/blog/2021-06-19-7-dfe871.png" alt="7" style="width:600px;" />

### 5.4 变形梯度极分解

$\boldsymbol{F}$ 是一个**可逆张量**，可分解为一个**正交张量** $\boldsymbol{R}$ 和**对称正定张量** $\boldsymbol{U}$ 或 $\boldsymbol{V}$。

右极分解：$\boldsymbol{F}=\boldsymbol{R}\cdot\boldsymbol{U}$      Abaqus 中采用的是右极分解。

左极分解：$\boldsymbol{F}=\boldsymbol{R}\cdot\boldsymbol{V}$
$$
\left\{\begin{matrix}
\begin{align}
&\boldsymbol{R}\boldsymbol{R}^T=I\\
 &\boldsymbol{F}\boldsymbol{F}^T=(\boldsymbol{R}\cdot\boldsymbol{U})^T(\boldsymbol{R}\cdot\boldsymbol{U})=\boldsymbol{U}^T\boldsymbol{R}^T\boldsymbol{R}\cdot\boldsymbol{U}\\
&\boldsymbol{U}=(\boldsymbol{F}^T\boldsymbol{F})^{1/2}\\
&\boldsymbol{V}=(\boldsymbol{F}\boldsymbol{F}^T)^{1/2}\\
&\boldsymbol{C}=\boldsymbol{F}^T\boldsymbol{F}=\boldsymbol{U}^T\boldsymbol{U} \qquad Green变形张量
\end{align}
\end{matrix}\right.
$$
连续介质力学中，极分解得到的 $\boldsymbol{R}$ 代表的是**转动张量**，$\boldsymbol{U}$ **拉伸张量**，代表的是纯变形。

以二维问题为例：
$$
\boldsymbol{F}=\boldsymbol{R}\cdot\boldsymbol{U}=
\begin{bmatrix}
\cos \theta  & \sin \theta & 0\\
-\sin \theta & \cos \theta & 0\\
 0           &  0          & 1
\end{bmatrix}
\boldsymbol{U}
$$
$\theta$ 为旋转角度。

<img src="https://aliyun-oss-coderhuye.oss-cn-hangzhou.aliyuncs.com/blog/2021-06-19-8-557a03.png" alt="8" style="width:400px;" />

### 5.5 小变形下应变的定义

小变形理论中，应变的基本定义如下，**柯西应变张量**：
$$
\boldsymbol{E}=\frac{1}{2}\left(\boldsymbol{F}+\boldsymbol{F}^{T}\right)-\boldsymbol{I}=\frac{1}{2}\left(\boldsymbol{R} \boldsymbol{U}+\boldsymbol{U}^{T} \boldsymbol{R}^{T}\right)-\boldsymbol{I}
$$
且    $\boldsymbol{F}=\frac{\partial \boldsymbol{x}}{\partial \mathbf{X}}=\frac{\partial \boldsymbol{u+X}}{\partial \mathbf{X}}=\frac{\partial \boldsymbol{u}}{\partial \mathbf{X}}+I$

柯西应变的位移表达形式：
$$
\boldsymbol{E}=\frac{1}{2}\left(\boldsymbol{F}+\boldsymbol{F}^{T}\right)-\boldsymbol{I}=\frac{1}{2}\left(\frac{\partial \boldsymbol{u}}{\partial \boldsymbol{X}}+\left(\frac{\partial \boldsymbol{u}}{\partial \boldsymbol{X}}\right)^{T}+2 \boldsymbol{I}\right)-\boldsymbol{I}=\frac{1}{2}\left(\frac{\partial \boldsymbol{u}}{\partial \boldsymbol{X}}+\left(\frac{\partial \boldsymbol{u}}{\partial \boldsymbol{X}}\right)^{T}\right)
$$
变量形式： $\varepsilon_{ij}=\frac{1}{2}(u_{i,j}+u_{j,i})=\frac{1}{2}(F_{ij}+F_{ji})-\delta_{ij}$

等价于： $\varepsilon_{x}=\frac{\partial u}{\partial x}, \quad \varepsilon_{y}=\frac{\partial v}{\partial y}, \quad \gamma_{x y}=\frac{\partial v}{\partial x}+\frac{\partial u}{\partial y}$

<img src="https://aliyun-oss-coderhuye.oss-cn-hangzhou.aliyuncs.com/blog/2021-06-19-9-009d01.png" alt="9" style="width:600px;" />

小变形理论中柯西应变的基本定义不仅包含了变形还包含了转动，因此对于含有转动的问题，这种应变定义方式存在问题。当仅有旋转运动，没有变形时，$\boldsymbol{U}=\boldsymbol{I}$ 应变应为 0，但按照小変形理论应变的定义，应变值不为 0。

例如：纯旋转 90 度，$\boldsymbol{R}=\left[\begin{array}{ll}0 & 1 \\ 1 & 0\end{array}\right]$
$$
\boldsymbol{E}=\frac{1}{2}\left(\boldsymbol{F}+\boldsymbol{F}^{T}\right)-\boldsymbol{I}=\frac{1}{2}\left(\boldsymbol{R}+\boldsymbol{R}^{T}\right)-\boldsymbol{I}=\left[\begin{array}{ll}-1 & 1 \\ 1 & -1\end{array}\right] _{\Huge{\times}}
$$
<img src="https://aliyun-oss-coderhuye.oss-cn-hangzhou.aliyuncs.com/blog/2021-06-19-10-00128f.png" alt="10" style="width:350px;" />

所以，在大变形条件下，我们熟悉的小变形假设下的应变定义是不准确的。

File: 复合材料-毯式曲线.md
---
title: 毯式曲线
date: 2020-08-26 16:34:35
tags:
- 复合材料
categories:
- 复合材料
mathjax: true
---

**学习资料**

- 1.[何为毯式曲线？](https://mp.weixin.qq.com/s?__biz=MzI3MTE3OTgzNA==&mid=2649177310&idx=1&sn=64a0e81c069e7fc2080a9c7857b8d278&chksm=f2d6558bc5a1dc9db2f4a69a45877228be497a0d53cfc614934f016c12eac197407b9c651d85&scene=21#wechat_redirect)

毯式曲线是采用二维图**表征两个或多个独立变量与一个或多个非独立变量之间相互作用关系**的图。毯式曲线具有良好的可读性，另外还可以用于准确地进行数据点插值。传统的毯式曲线可以表征多达三个独立变量和三个非独立变量的相互作用。

<!-- more -->

毯式曲线在材料科学等领域具有广泛的应用，例如在复合材料层压板结构设计中，可通过毯式曲线表征不同铺层组合下的层压板等效弹性常数。

一种常见的毯式曲线是两个独立变量与一个非独立变量模式，以下图为例，A 和 B 为两个独立的变量，且 A 和 B 均有各自的取值范围，X 轴为虚坐标轴，无物理意义，Y 轴为因变量，且有 Y=f(A,B) 。

<img src="https://aliyun-oss-coderhuye.oss-cn-hangzhou.aliyuncs.com/blog/2021-06-19-1-1fbfb7.png" alt="1" style="width:350px;" />

该类二维曲线图可以由三维曲面图来替代。

<img src="https://aliyun-oss-coderhuye.oss-cn-hangzhou.aliyuncs.com/blog/2021-06-19-2-40b76c.png" alt="2" style="width:400px;" />

另一种常见的毯式曲线是两个独立变量与两个非独立变量模式，如下图所示。A 和 B 为两个独立的变量，且 A 和 B 均有各自的取值范围，X 和 Y 均为 A 和 B 的函数，且
$$
X=f_1(A,B) \\
Y=f_2(A,B)
$$
该类毯式曲线图无法用三维曲面图来替代。

<img src="https://aliyun-oss-coderhuye.oss-cn-hangzhou.aliyuncs.com/blog/2021-06-19-3-2fa776.png" alt="3" style="width:400px;" />

在复合材料层压结构设计中，毯式曲线采用的是四变量毯式曲线，它可以清晰直观地表征不同铺层比例下层压板的刚度或强度属性。

以最常见的 π/4 铺层组合为例，0° 层、90° 层以及 ±45° 层的总百分比是 100%，一般假设 45° 层与 -45° 层比例相等，故 ±45° 层比例可以看作是一个独立变量 A，另外，可以将 0° 层（或者 90° 层）比例看作是另一个独立变量 B，则剩下的 90° 层（或者 0° 层）铺层比例即为第一个非独立变量 X，且 X=1-A-B。Y 轴可以是整个层压板的等效弹性常数，比如等效杨氏模量 Ex、Ey、Gxy 等，也可以是层压板的强度。

下图所示为层压板等效弹性模量 Ex 随 0°、90° 及 ±45° 铺层比例变化的毯式曲线，使用毯式曲线时，可以先根据横轴找到一个铺层角度的比例（该图中横轴代表的是 ±45° 层铺层比例之和），然后再从几条并列的曲线中找到另一个铺层角度的比例（该图中为 0° 铺层的比例，变化范围为 0~1，间隔 10%，一条曲线代表一个铺层比例），两个铺层比例确定以后，交叉点处剩余铺层的比例也可唯一确定，Y 轴对应的等效杨氏模量也可以唯一确定。

<img src="https://aliyun-oss-coderhuye.oss-cn-hangzhou.aliyuncs.com/blog/2021-06-19-4-30471d.png" alt="4" />

根据铺层比例确定等效弹性模量的方法可以参考经典层合板理论。

File: 复合材料-蜂窝夹层结构.md
---
title: 蜂窝夹层结构
date: 2020-08-26 16:34:35
tags:
- 复合材料
categories:
- 复合材料
description: 蜂窝夹层结构是复合材料的一种特殊类型。由于这种轻型结构材料具有最优比强度 、比刚度 、最大抗疲劳性能 、表面平整光滑等特点 ,已在航空、航天领域得到较为广泛地应用。
mathjax: true
---

**学习资料**

- 1.[一文了解蜂窝夹层结构制造、加工与有限元分析](https://mp.weixin.qq.com/s?__biz=MzI3MTE3OTgzNA==&mid=2649176876&idx=1&sn=be7073e37fbc8abe4c9c40a95d1a02d3&chksm=f2d65279c5a1db6fe7e54fbe4f531c4a7c9939f9f239efb07afb370c98a5c72cb2fa04c3e703&scene=21#wechat_redirect)


## 1.简介

蜂窝夹层结构是复合材料的一种特殊类型。由于这种轻型结构材料具有最优比强度 、比刚度 、最大抗疲劳性能 、表面平整光滑等特点 ,已在航空、航天领域得到较为广泛地应用。

<img src="https://aliyun-oss-coderhuye.oss-cn-hangzhou.aliyuncs.com/blog/2021-06-19-1-45ed94.jpg" alt="1" style="width:400px;" />

蜂窝夹层结构实质上是由**面板**、**蜂窝芯**和**胶黏剂** 3 种基本材料组合而成的复合材料 。常用的为铝面板 - 铝蜂窝夹层结构 、碳纤维面板 -芳纶纸蜂窝夹层结构 、玻璃纤维面板 - 玻璃纤维蜂窝夹层结构、 芙拉纤维面板 -Nomex 蜂窝夹层结构等。

从几何形状角度，最常见的蜂窝形式为**正六边形蜂窝**，其他还有**圆形蜂窝**、**过拉伸蜂窝**。其中过拉伸蜂窝在一个方向可以产生较大的弯曲变形，适用于**曲率比较大**的结构。

<img src="https://aliyun-oss-coderhuye.oss-cn-hangzhou.aliyuncs.com/blog/2021-06-19-2-8a299e.png" alt="2" style="width:450px;" />

## 2.蜂窝夹层结构有限元分析

蜂窝夹层结构有限元分析一般分为两种方法：

- 1.宏观等效夹层建模
- 2.蜂窝细节建模

**等效夹层建模**指将蜂窝夹层等效为均匀的实体，而不建立蜂窝具体的晶格形状。适用于整体结构刚度分析。

<img src="https://aliyun-oss-coderhuye.oss-cn-hangzhou.aliyuncs.com/blog/2021-06-19-3-6ae749.png" alt="3" style="width:450px;" />

需要特别注意的是，在将蜂窝等效为均质实体时，务必采用**三维实体单元**模拟夹层，不可使用壳单元或连续壳单元，面板则使用**壳单元、连续壳或者实体单元**均可。

<img src="https://aliyun-oss-coderhuye.oss-cn-hangzhou.aliyuncs.com/blog/2021-06-19-4-4eb156.png" alt="4" style="width:400px;" />

此类模型可以用于求解结构整体的变形。局部的细节应力应变表征误差很大。

<img src="https://aliyun-oss-coderhuye.oss-cn-hangzhou.aliyuncs.com/blog/2021-06-19-5-16d52f.jpg" alt="5" style="width:600px;" />

**细节建模**是指按照蜂窝晶格的真实形状建立几何模型，通常用一系列曲面组成，这类结构网格数量多，一般适用于小尺度结构的精细分析（如蜂窝板压溃）。

![6](https://aliyun-oss-coderhuye.oss-cn-hangzhou.aliyuncs.com/blog/2021-06-19-6-a1084c.png)

由于此类结构涉及的蜂窝晶格多，不同区域属性也不一样，一般需要借助专用插件进行建模。

<img src="https://aliyun-oss-coderhuye.oss-cn-hangzhou.aliyuncs.com/blog/2021-06-19-7-0528a8.jpg" alt="7" style="width:400px;" />

<img src="https://aliyun-oss-coderhuye.oss-cn-hangzhou.aliyuncs.com/blog/2021-06-19-8-dce767.png" alt="8" style="zoom:100%;" />

File: 复合材料失效准则.md
---
title: 复合材料失效准则
date: 2020-08-18 10:47:35
tags:
- 复合材料
- Abaqus
categories:
- 复合材料
mathjax: true
---

## 1.概述

**单个铺层一般的应力状态有以下某种或者是几种的组合**：

- 沿纤维方向的拉伸应力，对应纤维拉断或者纤维拔出失效模式
- 沿纤维方向的压缩应力，对应纤维的局部失稳、纤维扭结等失效
- 沿垂直于纤维方向的拉伸，对应基体拉断
- 沿垂直于纤维方向的压缩应力，对应基体剪切失效
- 剪切应力，对应宏观剪切失效

<!-- more -->

<img src="https://aliyun-oss-coderhuye.oss-cn-hangzhou.aliyuncs.com/blog/2021-06-19-%E5%8D%95%E5%B1%82%E6%9D%BF%E5%BA%94%E5%8A%9B%E7%8A%B6%E6%80%81-0c425b.png" alt="单层板应力状态" style="width:400px;" />

进行失效评估时，上述几种单一应力状态，都有相应的**材料强度数值**，下图所示即为层压板面内的强度数值 **$X_t$、$X_c$、$Y_t$、$Y_c$、$S_{12}$** ，与 4 个工程弹性常数（$E_1$、$E_2$、$G_{12}$、$\nu_{12}$）一起，称为复合材料的 9 个工程常数。

>$X_t$：纵向拉伸强度
>
>$X_c$：纵向压缩强度
>
>$Y_t$：横向拉伸强度
>
>$Y_c$：横向压缩强度
>
>$S_{12}$：面内剪切强度

<img src="https://aliyun-oss-coderhuye.oss-cn-hangzhou.aliyuncs.com/blog/2021-06-19-%E6%9D%90%E6%96%99%E5%BC%BA%E5%BA%A6%E6%95%B0%E5%80%BC-9b8e89.png" alt="材料强度数值" style="width:400px;" />

## 2.经典复合材料失效准则

### 2.1 最大应力准则

材料主方向上的应力必须小于各自方向上对应的强度，否则即发生破坏，这里的主方向指沿纤维方向和垂直纤维方向。

$$\begin{array}{lll}
\sigma_{1}>X_{c} & \sigma_{2}>Y_{c} & \left|\tau_{12}\right|<\mathbf{S} & \text { 压缩时 } \\
\sigma_{1}<X_{t} & \sigma_{2}<Y_{t} & \left|\tau_{12}\right|<\mathbf{S} & \text { 拉伸时 }
\end{array}$$

### 2.2 最大应变准则

单层板在平面应力状态下，主方向的任意一个分量达到极限应变时，就发生破坏或失效。

$$\begin{aligned}
&\varepsilon_{1}<X_{\varepsilon_{1}} \quad \varepsilon_{2}<Y_{\varepsilon_{1}}\quad \left|\gamma_{12}\right|<S_{\varepsilon} \quad \text { 拉伸时 }\\
&\varepsilon_{1}>X_{\varepsilon_{0}} \quad \varepsilon_{2}>Y_{\varepsilon_{0}} \quad \left|\tau_{12}\right|<S_{\varepsilon} \quad \text { 压缩时 }
\end{aligned}$$

### 2.3 Tsai-Hill 准则

进一步提高各向应力关系之间的阶数，就得到了二阶近似模型，其中，Tsai-Hill 理论是最早期的代表之一，Tsai-Hill 理论仅有一个表征失效的变量，无法区分具体的失效模式，另外该理论没有区分拉压强度的不同。

$$\frac{\sigma_{1}^{2}}{X^{2}}-\frac{\sigma_{1} \sigma_{2}}{X^{2}}+\frac{\sigma_{2}^{2}}{Y^{2}}+\frac{\tau_{12}^{2}}{S^{2}}=1$$

### 2.4 Hoffman 准则

Hoffman 准则在 Tsai-Hill 准则的基础上，考虑了材料在同一方向上的拉伸和压缩强度的不同。

$$\frac{\sigma_{1}^{2}-\sigma_{1} \sigma_{2}}{X_{t} X_{c}}+\frac{\sigma_{2}^{2}}{Y_{t} Y_{c}}+\frac{X_{c}-X_{t}}{X_{t} X_{c}} \sigma_{1}+\frac{Y_{C}-Y_{t}}{Y_{t} Y_{c}} \sigma_{2}+\frac{\tau_{12}^{2}}{S^{2}}=1$$

### 2.5 Tsai-Wu 准则

鉴于 Tsai-Hill 理论和 Hoffman 理论中缺乏 $\frac{\sigma_1\sigma_2}{X_cX_t}$ 或 $\frac{\sigma_1\sigma_2}{Y_cY_t}$ 项的影响，蔡为伦和 EdwardM.Wu 于 1971 年提出了新的张量理论，假定在应力空间内，破坏表面可以表示为一个二次张量多项式形式：

$$F_{1} \sigma_{1}+F_{2} \sigma_{2}+{F}_{6} \sigma_{6}+{F}_{11} \sigma_{1}^{2}+{F}_{22} \sigma_{2}^{2}+{F}_{66} \sigma_{6}^{2}+2 {F}_{12} \sigma_{1} \sigma_{2}={1}$$

其中：

$$\begin{array}{l}
F_{1}=\frac{1}{X_{t}}+\frac{1}{X_{c}}, \quad F_{2}=\frac{1}{Y_{t}}+\frac{1}{Y_{c}}, \quad F_{11}=-\frac{1}{X_{t} X_{c}}, \quad F_{22}=-\frac{1}{Y_{t} Y_{c}}, \quad F_{66}=\frac{1}{S^{2}} \\
F_{12}=\frac{1}{2 \sigma_{\text {biax}}^{2}}\left[1-\left(\frac{1}{X_{t}}+\frac{1}{X_{c}}+\frac{1}{Y_{t}}+\frac{1}{Y_{c}}\right) \sigma_{\text {biax}}+\left(\frac{1}{X_{t} X_{c}}+\frac{1}{Y_{t} Y_{c}}\right) \sigma_{\text {biax}}^{2}\right]
\end{array}$$

$\sigma_{\text {biax}}$ 由双轴拉伸试验测得。

### 2.6 Hashin 准则

同样的二阶近似模型还有 Hashin 准则。Hashin 在 1980 年提出了一种三维的复合材料失效判据，该准则后被收录于 MILHDBK-17，在工程界与学术界应用甚广，目前其简化形式的二维失效判据已被集成在了 Abaqus、MSC.Dytran 等有限元软件中。

其简化后的三维表达形式如下：

- 纤维拉伸模式（$\sigma_{11}\ge0$）：

$$\frac{\sigma_{11}^{2}}{X_{T}^{2}}+\alpha\left(\frac{\sigma_{12}^{2}+\sigma_{13}^{2}}{S_{12}^{2}}\right)=1$$

- 纤维压缩模式（$\sigma_{11}<0$）：

$$\left(\frac{\sigma_{11}}{X_{c}}\right)^{2}=1$$

- 基体拉伸模式（$\sigma_{22}+\sigma_{33}>0$）：

$$\frac{\left(\sigma_{22}+\sigma_{33}\right)^{2}}{Y_{T}^{2}}+\frac{\sigma_{12}^{2}+\sigma_{13}^{2}}{S_{12}^{2}}+\frac{\sigma_{23}^{2}-\sigma_{22} \sigma_{33}}{S_{23}^{2}}=1$$

- 基体压缩模式（$\sigma_{22}+\sigma_{33}<0$）：

$$\left[\left(\frac{Y_{C}}{2 S_{23}}\right)^{2}-1\right] \frac{\sigma_{22}+\sigma_{33}}{Y_{C}}+\left(\frac{\sigma_{22}+\sigma_{33}}{2 S_{23}}\right)^{2}+\frac{\sigma_{23}^{2}-\sigma_{22} \sigma_{33}}{S_{23}^{2}}+\frac{\sigma_{12}^{2}+\sigma_{13}^{2}}{S_{12}^{2}}=1$$

Hashin 三维失效判据可以预测四种失效模式：**纤维拉伸失效**、**纤维压缩失效**、**基体拉伸失效**以及**基体压缩失效**等。在纤维拉伸失效中，考虑了剪切效应的影响。

Abaqus 中采用的是 **2D 的 Hashin 准则**，其表达形式如下：

- 纤维拉伸模式（$\sigma_{11}\ge0$）：

$$\frac{\sigma_{11}^{2}}{X_{T}^{2}}+\alpha\left(\frac{\sigma_{12}^{2}}{S_{12}^{2}}\right)=\left\{\begin{array}{cc}
\geq 1 & \text { failure } \\
<1 & \text { nofailure }
\end{array}\right.$$

- 纤维压缩模式（$\sigma_{11}<0$）：

$$\left(\frac{\sigma_{11}}{X_{c}}\right)^{2}=\left\{\begin{array}{ll}
\geq 1 & \text { failure } \\
<1 & \text { nofailure } 
\end{array}\right.$$

- 基体拉伸模式（$\sigma_{22}>0$）：

$$\left(\frac{\sigma_{22}}{Y_{T}}\right)^{2}+\frac{\sigma_{12}^{2}}{S_{12}^{2}}=\left\{\begin{array}{cc}
\geq 1 & \text { failure } \\
<1 & \text { nofailure }
\end{array}\right.$$

- 基体压缩模式（$\sigma_{22}<0$）：

$$\left[\left(\frac{Y_{C}}{2 S_{23}}\right)^{2}-1\right] \frac{\sigma_{22}}{Y_{C}}+\left(\frac{\sigma_{22}}{2 S_{23}}\right)^{2}+\frac{\sigma_{12}^{2}}{S_{12}^{2}}=\left\{\begin{array}{cc}
\geq 1 & \text { failure } \\
<1 & \text { nofailure }
\end{array}\right.$$

上面看到的 Hashin 基体失效准则是**简化后**的公式，Hashin 准则最初的表达形式中，强度数值是**断裂面上**的强度，应力也是断裂面上的应力，与现在的 Puck 类似。

### 2.7 Chang-Chang失效准则

前面的准则中都是没有考虑材料的非线性的，层压板在 $G_{12}$ 和 $G_{13}$ 两个剪切方向是存在严重的剪切非线性的，考虑材料的剪切非线性行为，Chang 等把 Tsai-Hahn 的剪切非线性模型（一种表征层压板剪切非线性本构的力学模型）引入到失效准则中，提出了 Chang-Chang失效准则；Chang-Chang 失效判据被广泛应用于复合材料碰撞冲击等问题，目前三维 Chang-Chang 失效判据被集成于商业有限元软件 LS_DYNA 及 MSC.Dytran 中。

- 纤维压缩模式（$\sigma_{11}<0$）：

$$\left(\frac{\sigma_{11}}{X_{T}}\right)^{2}+T=1$$

- 基体拉伸模式（$\sigma_{22}\ge0$）：

$$\left(\frac{\sigma_{22}}{Y_{T}}\right)^{2}+T=1$$

- 基体压缩模式（$\sigma_{22}<0$）：

$$\left(\frac{\sigma_{22}}{2 \mathrm{S}}\right)^{2}+\left[\left(\frac{\mathrm{Y}_{\mathrm{C}}}{2 \mathrm{S}}\right)^{2}-1\right] \frac{\sigma_{22}}{\mathrm{Y}_{\mathrm{C}}}+\mathrm{T}=1$$

其中，
$$\mathrm{T}=\left(\frac{\sigma_{12}}{\mathrm{S}}\right)^{2} \frac{1+\frac{3}{2} \alpha \mathrm{G}_{12} \sigma_{12}^{2}}{1+\frac{3}{2} \alpha \mathrm{G}_{12} \mathrm{S}^{2}}$$

## 3.Hashin复合材料渐进失效模型原理及参数详解

### 3.1 二维应力应变关系

在 Abaqus 中 Hashin 失效准则适用于**常规壳单元**或者**连续壳单元**，对应的材料模型为 **Lamina**，应力应变关系如下：

$$\left\{\begin{array}{c}
\varepsilon_{1} \\
\varepsilon_{2} \\
\gamma_{12}
\end{array}\right\}=\left[\begin{array}{ccc}
1 / E_{1} & -\nu_{12} / E_{1} & 0 \\
-\nu_{12} / E_{1} & 1 / E_{2} & 0 \\
0 & 0 & 1 / G_{12}
\end{array}\right]\left\{\begin{array}{l}
\sigma_{11} \\
\sigma_{22} \\
\tau_{12}
\end{array}\right\}$$

其中，各参数满足稳定性约束条件：

$$\begin{array}{l}
E_{1}, E_{2}, G_{12}, G_{13}, G_{23}>0 \\
\left|\nu_{12}\right|<\left(E_{1} / E_{2}\right)^{1 / 2}
\end{array}$$

写成刚度矩阵的表达式如下：

$$\left\{\begin{array}{c}
\sigma_{11} \\
\sigma_{22} \\
\tau_{12}
\end{array}\right\}=\left[\begin{array}{ccc}
E_{1} & v_{21} E_{1} & 0 \\
1-v_{12} v_{21} & 1-v_{12} v_{21} & \\
\frac{v_{12} E_{2}}{1-v_{12} v_{21}} & \frac{E_{2}}{1-v_{12} v_{21}} & 0 \\
0 & 0 & G_{12}
\end{array}\right]\left\{\begin{array}{l}
\varepsilon_{11} \\
\varepsilon_{22} \\
\gamma_{12}
\end{array}\right\}$$

简写为：$\boldsymbol{\sigma}=\boldsymbol{C}_{\mathbf{0}} \boldsymbol{\varepsilon}$，其中，$\boldsymbol{C}_{\mathbf{0}}$ 为无损状态下的弹性矩阵。

欲表征材料的应力应变关系，在CAE中仅需要输入弹性常数即可。

![输入弹性常数](https://aliyun-oss-coderhuye.oss-cn-hangzhou.aliyuncs.com/blog/2021-06-19-%E8%BE%93%E5%85%A5%E5%BC%B9%E6%80%A7%E5%B8%B8%E6%95%B0-2b006c.png)

### 3.2 二维Hashin准则表达式

在 Abaqus 中引入的二维的 Hashin 失效准则，共分为**纵向拉伸**（纤维方向拉伸）、**纵向压缩**（纤维方向压缩）、**横向拉伸**（垂直纤维方向拉伸）、**横向压缩**（垂直纤维方向压缩）等四种失效模式。

<img src="复合材料失效准则/失效模式.png" alt="失效模式" style="width:500px;" />

上述四个公式用于判断的是材料点的损伤起始，当 $F_{ft}$ 达到 1 的时候，表示该材料点纤维方向拉伸损伤刚刚开始，小于 1 的时候，材料纤维方向无拉伸损伤。其他同理。**绝大部分论文仅引用了这四个公式就去做渐进失效分析了，是不完整的，这仅仅能预测损伤的起始，还缺乏损伤起始以后的刚度退化。**

与损伤起始相关的是 6 个强度值，定义如下，6个参数分别是：纵向拉伸强度 $X_T$，纵向压缩强度 $X_C$，横向拉伸强度 $Y_T$，横向压缩强度 $Y_C$，纵向剪切强度 $S_L$，横向剪切强度 $S_T$。

![输入强度参数](https://aliyun-oss-coderhuye.oss-cn-hangzhou.aliyuncs.com/blog/2021-06-19-%E8%BE%93%E5%85%A5%E5%BC%BA%E5%BA%A6%E5%8F%82%E6%95%B0-263d20.png)

### 3.3 基于能量的损伤演化

定义损伤演化参数的界面如下，输入四种失效模式对应的断裂能:纵向拉伸断裂能 $G_{ftc}$，纵向压缩断裂能 $G_{fcc}$，横向拉伸断裂能 $G_{mtc}$，横向压缩断裂能 $G_{mcc}$。(断裂能，即临界应变能释放率，是裂纹扩展单位面积所需要的能量，一般单位取为N/m，J/m²，**N/mm**或**mJ/mm²**。

![img](https://aliyun-oss-coderhuye.oss-cn-hangzhou.aliyuncs.com/blog/2021-06-19-%E8%BE%93%E5%85%A5%E6%96%AD%E8%A3%82%E8%83%BD-c06be8.png)

### 3.4 损伤状态变量的求解

损伤起始以后，材料的刚度将会发生逐渐退化，此时开始进入损伤演化阶段，材料的刚度退化程度用损伤状态变量 d 来表示。

**含损伤的材料应力应变关系**为：

$$\sigma=C(d) \varepsilon$$

其中：

$$\boldsymbol{C}(d)=\frac{1}{D}\left[\begin{array}{ccc}
\left(1-d_{f}\right) E_{1} & \left(1-d_{f}\right)\left(1-d_{m}\right) v_{21} E_{1} & 0 \\
\left(1-d_{f}\right)\left(1-d_{m}\right) v_{12} E_{2} & \left(1-d_{m}\right) E_{2} & 0 \\
0 & 0 & D\left(1-d_{s}\right) G
\end{array}\right]$$

$$D=1-\left(1-d_{f}\right)\left(1-d_{m}\right) v_{12} v_{21}>0 ; \quad d_{s}=1-\left(1-d_{f t}\right)\left(1-d_{f c}\right)\left(1-d_{m t}\right)\left(1-d_{m c}\right)$$

上述公式中，

> $d_f$：纤维方向损伤状态变量
>
> $d_m$：基体方向损伤状态变量
>
> $d_s$：剪切损伤状态变量

$d_f$，$d_m$，$d_s$ 的表达式是子的：

即纤维方向的损伤取决于纤维方向拉伸损伤状态 $d_{ft}$ 和纤维方向压缩损伤状态 $d_{fc}$，二者只能发生其中的一种，具体发生哪种由沿纤维方向的应力 $\sigma_{11}$ 决定，当 $\sigma_{11}\ge0$ 时，潜在发生的是纤维方向的拉伸损伤，取 $d_f=d_{ft}$，反之，发生纤维方向的压缩损伤，取 $d_f=d_{fc}$。$d_f$ 的值介于 0~1 之间，0 代表材料完好，1 代表彻底失效。同理，可以得到 $d_m$ 的值。

另外，无论纤维和基体发生拉伸还是压缩损伤，材料均失去承受剪切载荷的能力，因此剪切损伤变量 $d_s$ 并非独立的损伤状态变量，$d_s$ 取决于独立损伤状态变量 $d_{ft}$, $d_{fc}$, $d_{mt}$, $d_{mc}$，只要四个损伤状态中有一个不为 0，$d_s$ 则不为 0，四个状态变量有一个达到 1，$d_s$ 必然为 1。

### 3.5 独立损伤状态变量的求解

帮助文档以及其他能查到的资料中都给出了下列**损伤状态变量 d** 的统一表达式和原理图。

<img src="https://aliyun-oss-coderhuye.oss-cn-hangzhou.aliyuncs.com/blog/2021-06-19-%E6%8D%9F%E4%BC%A4%E7%8A%B6%E6%80%81%E5%8F%98%E9%87%8Fd-f91e33.png" alt="损伤状态变量d" style="width:200px;" />

d 即为独立的损伤状态变量，要想理解损伤状态计算公式，首先需要引入两个**变量定义**，

<img src="https://aliyun-oss-coderhuye.oss-cn-hangzhou.aliyuncs.com/blog/2021-06-19-%E6%8D%9F%E4%BC%A4%E7%8A%B6%E6%80%81%E5%8F%98%E9%87%8F%E5%AE%9A%E4%B9%89-f8bde3.png" alt="损伤状态变量定义" style="width:200px;" />

那么，

<img src="https://aliyun-oss-coderhuye.oss-cn-hangzhou.aliyuncs.com/blog/2021-06-19-%E6%8D%9F%E4%BC%A4%E7%8A%B6%E6%80%81%E5%8F%98%E9%87%8F%E5%AE%9A%E4%B9%89%E7%AD%89%E6%95%88%E4%BD%8D%E7%A7%BB-c519ee.png" alt="损伤状态变量定义等效位移" style="width:250px;" />

注意上标 0 以及红框中标记的限定词“刚好达到 1 时”，这是理论上的数值，即某一种判据恰好判断因子等于 1 的一瞬间所记录下的等效位移，记为 $\delta_{eq}^0$。

该变量代表的是某个材料点某种失效模式下的**损伤起始位移**，对应的是上图三角形顶点的横坐标。该损伤起始位移并非一个恒定不变的材料常数，而是**随着材料点的应力状态而变化**的，不同的单元有可能得到不同的损伤起始位移值。这一点也是很多人不解的地方。在自己写子程序的时候，正确理解这一点很重要。

类似地，当某种失效判据判断因子恰好达到 1 时，记录下该时刻的等效应力，该等效应力即为当前材料点在当前应力状态下，某种失效模式所对应的等效强度，也就是上图中三角形顶点对应的纵坐标。同样，等效强度也不是恒定不变的材料常数。

<img src="https://aliyun-oss-coderhuye.oss-cn-hangzhou.aliyuncs.com/blog/2021-06-19-%E6%8D%9F%E4%BC%A4%E7%8A%B6%E6%80%81%E5%8F%98%E9%87%8F%E5%AE%9A%E4%B9%89%E7%AD%89%E6%95%88%E5%BC%BA%E5%BA%A6-ad95ee.png" alt="损伤状态变量定义等效强度" style="width:250px;" />

具体到不同失效模式下，等效位移和等效应力的表达式也是有所不同的，在 Abaqus 中，纤维拉伸、纤维压缩、基体拉伸、基体压缩状态下四种**等效位移**和**等效应力**的表达式如下：

<img src="https://aliyun-oss-coderhuye.oss-cn-hangzhou.aliyuncs.com/blog/2021-06-19-Abaqus%E7%AD%89%E6%95%88%E5%BC%BA%E5%BA%A6%E7%AD%89%E6%95%88%E4%BD%8D%E7%A7%BB%E8%A1%A8%E8%BE%BE%E5%BC%8F-3450f1.png" alt="Abaqus等效强度等效位移表达式" style="width:600px;" />

其中，$L^C$ 为**单元的特征长度**，一阶面单元中特征长度是面积的平方根，一阶体单元中，特征长度是体积的立方根。

根据上述公式，再加上四种失效判据的公式，随着载荷的不断增加，就可以得到每个材料点每一种失效模式下的损伤起始位移和等效强度，**损伤起始位移表达式**如下：

<img src="https://aliyun-oss-coderhuye.oss-cn-hangzhou.aliyuncs.com/blog/2021-06-19-%E6%8D%9F%E4%BC%A4%E8%B5%B7%E5%A7%8B%E8%A1%A8%E8%BE%BE%E5%BC%8F-9e73ee.png" alt="损伤起始表达式" style="width:150px;" />

**等效强度表达式**如下：

<img src="https://aliyun-oss-coderhuye.oss-cn-hangzhou.aliyuncs.com/blog/2021-06-19-%E7%AD%89%E6%95%88%E5%BC%BA%E5%BA%A6%E8%A1%A8%E8%BE%BE%E5%BC%8F-bfafd3.png" alt="等效强度表达式" style="width:150px;" />

至此，每种失效模式下，损伤演化部分的损伤起始位移和等效强度就求解出来了，也就是本构三角形顶点对应的横坐标和纵坐标已知了。未知的是三角形底边的长，对应的也就是每个材料点上**彻底失效时的位移**。

每种失效模式彻底失效时对应的**失效位移**计算公式很简单：

$$\delta_{e q}^{f}=\frac{2 G^{\mathrm{C}}}{\sigma_{e q}^{0}}$$

其中 $G^C$ 为**临界应变能释放率**，也就是在 CAE 中输入的损伤演化部分的断裂能（前面提到的 $G_{ftc}$，$G_{fcc}$，$G_{mtc}$，$G_{mcc}$），也是三角形的面积。底边的长度即为两倍三角形的面积除以三角形的高，高就是等效强度，已在上一步求解得出。此时三角形中的各参数都已经可以求解出，就可以带入独立损伤状态变量 d 的计算公式了。

以纤维拉伸失效为例，

$$\delta_{e q}^{f, f t}=\frac{2 G_{f t}^{C}}{\sigma_{e q}^{0, f t}}$$

$$d_{f t}=\frac{\delta_{e q}^{f, f t}\left(\delta_{e q}-\delta_{e q}^{0, f t}\right)}{\delta_{e q}\left(\delta_{e q}^{f, f t}-\delta_{e q}^{0, f t}\right)}$$

同样的方式，四种独立的损伤状态变量就都可以求解出来了。

四种独立的损伤状态变量对应的断裂能在#3.3节中输入。

文中多次提到失效判据判断因子恰好等于的一刻，这仅仅是理论解，在实际的程序计算中，几乎不可能使判断因子恰好等于 1，有可能大于1，这种情况在自己写子程序时也是必须要考虑的。

## 4.参考资料

- [复合材料失效理论知多少（一）](https://mp.weixin.qq.com/s?__biz=MzI3MTE3OTgzNA==&mid=2649175962&idx=1&sn=cc5544fb490fe170b19ddb0a6f973b18&chksm=f2d65ecfc5a1d7d99ef11a27de106a1f1fdec9d2f28f9cb396a8c4ee9a8bb5ebeb31acbd764c&scene=21#wechat_redirect)
- [复合材料失效理论知多少（二）：Puck失效理论](https://mp.weixin.qq.com/s?__biz=MzI3MTE3OTgzNA==&mid=2649176009&idx=1&sn=66bf5e3d210c53430e4714e7d55c5eab&chksm=f2d65e9cc5a1d78a8e5a86118944f0117b4882cae3f95dd46f9dc4dedfd90954ce4950fad31b&scene=21#wechat_redirect)
- [复合材料失效理论知多少（三）：一战封神Pinho理论](https://mp.weixin.qq.com/s?__biz=MzI3MTE3OTgzNA==&mid=2649176563&idx=1&sn=1ad707fc01400a8dd1167759b962b06b&chksm=f2d650a6c5a1d9b0df413b2bdd62162bdd5098f2e976e99c90b5104cc790798a682d9c258c72&scene=21#wechat_redirect)
- [复合材料失效理论知多少（四）：Puck理论中的断裂面角度高效求解](https://mp.weixin.qq.com/s?__biz=MzI3MTE3OTgzNA==&mid=2649176701&idx=1&sn=b9647b365dcc10f2fa2263f9cdf5be35&chksm=f2d65328c5a1da3e162dd92380a047aaa22712413073f9ffc71ab3772519b019d49305f6e287&scene=21#wechat_redirect)
- [复合材料失效理论知多少（五）：复合材料原位强度计算](https://mp.weixin.qq.com/s?__biz=MzI3MTE3OTgzNA==&mid=2649177015&idx=1&sn=be8790bcaffc26889df3ab53d048849b&chksm=f2d652e2c5a1dbf4890db717481ffec9a740fc378ad76da534ba3e83cf8d6fca6919f6068070&scene=21#wechat_redirect)
- [复合材料失效理论知多少（六）：NASA LaRC系列判据之LaRC02](https://mp.weixin.qq.com/s?__biz=MzI3MTE3OTgzNA==&mid=2649179810&idx=2&sn=b47a66cd7e6937ae7668cae5850e5cb1&chksm=f2d62ff7c5a1a6e1df94e1d59ce557f98e6e15c49060a9a10d27f9d6c77daf0ab3499c1304ab&scene=21#wechat_redirect)
- [复合材料失效理论知多少（七）：NASA LaRC系列判据之LaRC03](https://mp.weixin.qq.com/s?__biz=MzI3MTE3OTgzNA==&mid=2649180193&idx=1&sn=aaca93da2a8470774727ac4a130d4a99&chksm=f2d62174c5a1a8622d669b43c93caaf9b9c443d04dc6fc3609b6e2357e189b0f2271760b55ce&scene=21#wechat_redirect)
- [【理论知识】Hashin复合材料渐进失效模型原理及参数详解](https://mp.weixin.qq.com/s?__biz=MzI3MTE3OTgzNA==&mid=2649182006&idx=1&sn=2238fa9b5ae35e5e48f48b65e0685684&chksm=f2d62663c5a1af759c13b3879a7dcc896a243739fa878d848dc1cec9ce4fd72c942efb82cc22&mpshare=1&scene=24&srcid=0818KcDhJPFeL6NS9ZuuuMN4&sharer_sharetime=1597713019764&sharer_shareid=54438900da44bcc43e4fc9c51c538f41&key=e0a4d01c3985cc28c976149d846fc0ef64fd11449a8b441703663c72f447520064f70980125b374fd6eaea385d523fe1c8385f95b5f358504109d573bd4264a554a9561073e44528076772f7ec0d60a71fdf4923b4c9c8b1fe2617ad880ccf1e7a7b8386e06689d5a05e285889fb48e6b64557c3b014f654087caa00ba33ac33&ascene=14&uin=OTM5MzQ5Njgx&devicetype=Windows+10+x64&version=62090529&lang=zh_CN&exportkey=AS7R5l7Pubm%2FGZbmgPqMMoo%3D&pass_ticket=moGq9UAYOcdwfdwNzrFg%2FcAqLMTN%2FKxc5nRK5BBS%2BophITgOGqz1W%2FixAWEGqKol)
- [复合材料纤维方向断裂韧性的测量方法](https://mp.weixin.qq.com/s?__biz=MzI3MTE3OTgzNA==&mid=2649175765&idx=1&sn=bb75c242fe0cba067b223f2df63702d6&chksm=f2d65f80c5a1d696d232fee5ae9c4e7e4b6dc66abbe263e687c91c24a4718eccebc97135d7c6&scene=21#wechat_redirect)
